Repository: sheng-hu/hydrogels

File: data/df_180.csv
,Nucleophilic-HEA,Hydrophobic-BA,Acidic-CBEA,Cationic-ATAC,Aromatic-PEA,Amide-AAm,Glass (kPa)_max
0,0.5187030996297279,0.19930214833259108,0.09476832310244172,0.18722642893523825,0.0,0.0,22.363765038924274
1,0.42178707272479005,0.4062137461445382,0.17199918113067175,0.0,0.0,0.0,12.569002123142251
2,0.5368643097418104,0.10837528063313279,0.1840671899149181,0.17069321971013868,0.0,0.0,10.927105449398443
3,0.2163563060405009,0.1994740702224794,0.0881418434484952,0.17430278490590836,0.32172499538261606,0.0,126.82236376503893
4,0.11982103312688624,0.4100782635726174,0.1918131069994494,0.18716702427784399,0.09112057202320299,0.0,109.27105449398444
5,0.23359972043322955,0.2999268066669277,0.46647347289984264,0.0,0.0,0.0,7.19037508846426
6,0.5083477338623493,0.22245732419009484,0.10150779687566042,0.16768714507189547,0.0,0.0,39.97169143665959
7,0.4279597500148048,0.3820111115391019,0.09970859608637408,0.09032054235971926,0.0,0.0,77.5654635527247
8,0.44303394698918414,0.17691555573758633,0.38005049727322954,0.0,0.0,0.0,11.040339702760084
9,0.638621162720913,0.11451410258815117,0.08572782173699028,0.0763537893540844,0.08478312359986119,0.0,76.9992922859165
10,0.5069656195679517,0.3052583981925558,0.10062452884908858,0.08715145339040398,0.0,0.0,44.217975937721164
11,0.3078800999942429,0.2213090350308787,0.38635015696330094,0.08446070801157755,0.0,0.0,103.60934182590233
12,0.2123454146473781,0.5079801849379997,0.19680715250970285,0.08286724790491946,0.0,0.0,104.74168435951876
13,0.2306518816149881,0.49923541836127544,0.18200348810610692,0.0,0.0881092119176296,0.0,21.231422505307854
14,0.23410077528009438,0.5044048392812583,0.09694436553100166,0.16455001990764564,0.0,0.0,67.37438075017693
15,0.19063616336722153,0.4043636547955581,0.2266512161027418,0.09572775390463152,0.08262121182984702,0.0,58.881811748053785
16,0.40952353647686185,0.4153046351705805,0.17517182835255768,0.0,0.0,0.0,10.021231422505307
17,0.5536943211729035,0.27425453442042697,0.07774562228952112,0.0943055221171485,0.0,0.0,69.63906581740977
18,0.5426729399285165,0.21999155422362437,0.14905080160391457,0.08828470424394456,0.0,0.0,50.389242745930645
19,0.5705274908941438,0.2536266502916755,0.08758241174812822,0.08826344706605237,0.0,0.0,44.78414720452937
20,0.5722976613136135,0.2490081824570476,0.09012862139866443,0.0885655348306745,0.0,0.0,51.238499646142955
21,0.42835735362010097,0.30310247640275706,0.08805903089758042,0.1804811390795615,0.0,0.0,60.01415428167021
22,0.1939385653003168,0.35217163011179914,0.4538898045878841,0.0,0.0,0.0,6.510969568294409
23,0.5108891068589234,0.22671781141562042,0.17758739409884444,0.08480568762661166,0.0,0.0,60.58032554847841
24,0.508476553543306,0.23241162171545077,0.17283840647653145,0.08627341826471183,0.0,0.0,66.58174097664543
25,0.5535924602587167,0.21312607537615638,0.17154571305862507,0.061735751306501885,0.0,0.0,70.20523708421797
26,0.5116229155075326,0.2263794860021154,0.19085958768639252,0.07113801080395929,0.0,0.0,67.94055201698514
27,0.524952922968346,0.20933004917372855,0.08369119470838728,0.18202583314953832,0.0,0.0,19.532908704883226
28,0.2300126235532236,0.4999971467399693,0.1805403311111953,0.08944989859561164,0.0,0.0,69.01627742392074
29,0.5227726109319161,0.22690265202872884,0.08653985934856558,0.16378487769078956,0.0,0.0,47.388535031847134
30,0.5071156852634597,0.30342887399438934,0.09979554928519888,0.08965989145695206,0.0,0.0,38.55626326963907
31,0.3128754814998835,0.4487101338189882,0.15128892521424933,0.0,0.08712545946687908,0.0,21.45789101203114
32,0.5057071166218131,0.23479371043905878,0.0883194749973266,0.17117969794180132,0.0,0.0,39.518754423213025
33,0.4965817485747678,0.3575734349454584,0.0,0.14584481647977382,0.0,0.0,79.03750884642605
34,0.21046771513593646,0.5095246553249995,0.08843370264625793,0.1915739268928061,0.0,0.0,96.41896673743807
35,0.4188853124496205,0.40333860718702447,0.17777608036335496,0.0,0.0,0.0,16.022646850672327
36,0.507843741003072,0.3066106278269983,0.09948653793907768,0.08605909323085224,0.0,0.0,44.16135881104034
37,0.5942339690361933,0.09104206399141367,0.24980890749941392,0.06491505947297914,0.0,0.0,66.24203821656052
38,0.5236197264079707,0.22160494778735654,0.08613499080519735,0.1686403349994755,0.0,0.0,24.57183297947629
39,0.2907703431335454,0.08835411115546692,0.0,0.2228370531533274,0.39803849255766033,0.0,107.5725406935598
40,0.12457265137375594,0.6201755264247695,0.0921295619726014,0.07596144603593272,0.08716081419294035,0.0,123.99150743099787
41,0.14094187214901174,0.591213469724186,0.07622518060868366,0.09585094387023263,0.0957685336478861,0.0,146.63835810332625
42,0.4579286235543928,0.3797911322864173,0.08135668592343984,0.08092355823574997,0.0,0.0,53.61641896673744
43,0.5233049315668445,0.22171094565137311,0.08657872904738335,0.16840539373439903,0.0,0.0,41.84005661712668
44,0.4035182343333867,0.31396141710723074,0.08738461599301106,0.19513573256637146,0.0,0.0,56.617126680820945
45,0.5754787353907006,0.184678411389549,0.08524606744360373,0.15459678577614663,0.0,0.0,28.931351733899504
46,0.5044751788031535,0.2281446122057628,0.08304079363112797,0.1843394153599557,0.0,0.0,34.47983014861996
47,0.4300821605833393,0.4001397606227585,0.0,0.1697780787939022,0.0,0.0,67.94055201698514
48,0.3807630807099782,0.40530471623213665,0.2139322030578851,0.0,0.0,0.0,13.81457891012031
49,0.5298512804675678,0.2890317924994711,0.08759982955685314,0.09351709747610815,0.0,0.0,33.57395612172682
50,0.5726949622942966,0.1859485796070933,0.15143167820171521,0.08992477989689476,0.0,0.0,88.88888888888889
51,0.22675711882224517,0.4504857591581371,0.22768802819183223,0.0,0.09506909382778546,0.0,51.068648266100496
52,0.4505051665122059,0.3916595603371927,0.08691852734168357,0.07091674580891781,0.0,0.0,69.80891719745223
53,0.41679500029575783,0.39185196609339223,0.09012275152663067,0.10123028208421918,0.0,0.0,64.3170559094126
54,0.5569704150956345,0.2129951231361723,0.15068075399837474,0.07935370776981843,0.0,0.0,52.08775654635527
55,0.3437046228426227,0.4849985665669715,0.08294304548967303,0.0883537651007328,0.0,0.0,19.1932059447983
56,0.2428511021683609,0.5040798563280073,0.18679935636457445,0.0,0.06626968513905737,0.0,7.19037508846426
57,0.3742481335670098,0.1988845785427616,0.4268672878902285,0.0,0.0,0.0,9.171974522292993
58,0.5183817041192231,0.2109833677872132,0.19446589802064393,0.07616903007291961,0.0,0.0,95.6829440905874
59,0.4098362030923597,0.32764769570536023,0.17951878378109073,0.08299731742118932,0.0,0.0,90.30431705590941
60,0.5096517710549328,0.21835499019625648,0.18898413985742674,0.08300909889138396,0.0,0.0,87.19037508846426
61,0.5589341747767282,0.2817354392186882,0.08087111747857177,0.07845926852601164,0.0,0.0,41.50035385704175
62,0.4571355312045974,0.27920171933647336,0.1812631622282353,0.08239958723069381,0.0,0.0,87.75654635527248
63,0.4477508507251353,0.4006142559332463,0.15163489334161834,0.0,0.0,0.0,8.492569002123142
64,0.4966725444662729,0.07918374671032816,0.25748397147899976,0.16665973734439918,0.0,0.0,8.152866242038217
65,0.49049038632698505,0.09949844710503009,0.22859847836757155,0.18141268820041323,0.0,0.0,10.700636942675159
66,0.4444433647189736,0.39303200616969086,0.0789246062816794,0.08360002282965615,0.0,0.0,37.65038924274593
67,0.39335822265531895,0.4362951525852957,0.09189883710876065,0.07844778765062471,0.0,0.0,48.35102618542109
68,0.4417529062274012,0.18810523115467645,0.0,0.0,0.3701418626179222,0.0,3.340410474168436
69,0.47358519647598446,0.3706960444829867,0.0,0.15571875904102897,0.0,0.0,49.9929228591649
70,0.513202781935495,0.22062304100833166,0.08686027705291874,0.17931390000325462,0.0,0.0,21.06157112526539
71,0.22587184516636166,0.4958855976162014,0.20716263484570568,0.07107992237173136,0.0,0.0,72.80962491153574
72,0.20667941213278254,0.5171093498812204,0.1968444839443768,0.07936675404162025,0.0,0.0,87.53007784854918
73,0.5532939832112999,0.20109334402789553,0.17248319354111652,0.07312947921968825,0.0,0.0,104.74168435951876
74,0.22401678887303422,0.5067747226184462,0.20228778006733528,0.06692070844118418,0.0,0.0,73.60226468506723
75,0.2413982495267024,0.4912548842322395,0.1801368302525322,0.08721003598852597,0.0,0.0,88.88888888888889
76,0.2914859983924214,0.38703204911263317,0.0,0.04535806215127884,0.2761238903436666,0.0,42.1797593772116
77,0.2691347579815879,0.0,0.0,0.3599359944079682,0.3709292476104439,0.0,1.7551309271054494
78,0.16851877576964064,0.5414032568127677,0.056558356816402304,0.1504031681454657,0.08311644245572355,0.0,91.66312809624912
79,0.5241611938768385,0.2054293967489563,0.0,0.17937014761920717,0.09103926175499823,0.0,23.21302193913659
80,0.34649267432488273,0.4771066025959439,0.08483410318086682,0.09156661989830668,0.0,0.0,103.4961075725407
81,0.3543430106171633,0.3997853657501841,0.16031657770077695,0.08555504593187573,0.0,0.0,51.52158527954706
82,0.4180970139520085,0.38635598554315326,0.19554700050483825,0.0,0.0,0.0,9.4550601556971
83,0.43394697972110363,0.3236309305969088,0.15872654083993437,0.0836955488420533,0.0,0.0,81.8683651804671
84,0.5388219292009537,0.30658595106325465,0.07859144199276212,0.07600067774302961,0.0,0.0,66.4685067232838
85,0.21374070198265824,0.08354786395648549,0.0,0.4838704830025248,0.2188409510583316,0.0,1.1889596602972399
86,0.18345672863964677,0.11035370351902216,0.0,0.518383711635602,0.18780585620572912,0.0,8.096249115357395
87,0.4181424545885479,0.3637589098339749,0.21809863557747733,0.0,0.0,0.0,11.889596602972398
88,0.34848450611431053,0.19179583904762582,0.45971965483806376,0.0,0.0,0.0,3.6234961075725405
89,0.4169362380890351,0.39469599916737685,0.18836776274358796,0.0,0.0,0.0,4.7558386411889595
90,0.449147875117309,0.28302432379461984,0.1843485858418549,0.08347921524621614,0.0,0.0,22.533616418966737
91,0.4122866879712421,0.3041081777443921,0.08725510313229543,0.19635003115207023,0.0,0.0,22.929936305732483
92,0.5176079541122226,0.2007162125269858,0.09522633400181664,0.18644949935897495,0.0,0.0,11.889596602972398
93,0.358555631943661,0.3954265408546047,0.24601782720173435,0.0,0.0,0.0,5.152158527954707
94,0.24418524182146395,0.3695582317714596,0.38625652640707653,0.0,0.0,0.0,9.228591648973815
95,0.5476479302305517,0.21765412662013084,0.1762466216905773,0.058451321458740234,0.0,0.0,87.69992922859164
96,0.12872299071024548,0.6289206218140555,0.1173978677014844,0.0671955638870217,0.057762955887193025,0.0,82.4345364472753
97,0.20808733658546233,0.5495224707418892,0.17887232592251667,0.06351786675013178,0.0,0.0,85.49186128803963
98,0.40852844999245186,0.21903378203896726,0.09181042172616684,0.28062734624241414,0.0,0.0,1.4154281670205238
99,0.548229643012718,0.12178779631727611,0.16982687124531542,0.16015568942469044,0.0,0.0,3.5102618542108988
100,0.545599273454816,0.20920377557390862,0.17453595267264727,0.07066099829862814,0.0,0.0,49.37013446567587
101,0.5484979641624895,0.2870444259110734,0.07564531645912276,0.0888122934673143,0.0,0.0,27.912243453644727
102,0.0861850092371505,0.48793246216480907,0.20803928603920735,0.217843242558833,0.0,0.0,66.24203821656052
103,0.12391808779078436,0.5832265544377092,0.10850785268196853,0.12053533256941358,0.06381217252012436,0.0,97.38145789101203
104,0.11330040464902852,0.40477118914103344,0.19584913797893386,0.21088763697617752,0.0751916312548266,0.0,83.79334748761501
105,0.5103293592484149,0.1119201390128269,0.1900169751755539,0.18773352656320413,0.0,0.0,2.264685067232838
106,0.13153840151429808,0.585805341416514,0.09346979529372941,0.09231488999068535,0.09687157178477324,0.0,137.0134465675867
107,0.12131765133120861,0.5865106499216102,0.09573166757103267,0.10734914199275752,0.08909088918339114,0.0,107.5725406935598
108,0.12012142141492373,0.3980324902961269,0.192678325577721,0.19769337376653343,0.09147438894469508,0.0,77.11252653927814
109,0.2345760655408179,0.4938766423590441,0.1785339376587476,0.09301335444139049,0.0,0.0,71.3375796178344
110,0.22261017068782285,0.49919322346473005,0.19244834769944247,0.08574825814800462,0.0,0.0,76.20665251238499
111,0.24341535780384216,0.4853372979708185,0.16997098617236436,0.1012763580529751,0.0,0.0,93.81457891012032
112,0.5391860316789622,0.3096191503436502,0.07216230122930252,0.0,0.07903251674808513,0.0,7.246992215145081
113,0.37838672894125835,0.3650971598554051,0.0,0.0,0.25651611120333656,0.0,11.153573956121727
114,0.453448475007193,0.28263013170338613,0.18350882201320068,0.08041257127622027,0.0,0.0,93.41825902335457
115,0.37425081415665234,0.39972266629943853,0.07083021449377222,0.08370056337120889,0.07149574167892792,0.0,40.14154281670205
116,0.4910678828200969,0.36829612699284403,0.0,0.14063599018705916,0.0,0.0,62.27883934890304
117,0.5498863026281411,0.2874712177830317,0.07708836340657559,0.08555411618225164,0.0,0.0,21.684359518754423
118,0.5612664153634275,0.29320109823871277,0.07041301552604319,0.0,0.07511947087181638,0.0,15.060155697098372
119,0.13266298912730656,0.39537516919156435,0.20499757653731931,0.17088059166272984,0.09608367348108,0.0,87.19037508846426
120,0.22668795950622386,0.50214097356411,0.1753172477562139,0.09585381917345212,0.0,0.0,59.447983014862
121,0.5156267545493285,0.2998039317620829,0.09740822443676243,0.0871610892518262,0.0,0.0,21.910828025477706
122,0.2871380480524351,0.19207442188036408,0.0,0.29937276459677553,0.2214147654704252,0.0,43.76503892427459
123,0.44395709506135683,0.18949018686979524,0.0,0.0,0.3665527180688479,0.0,11.832979476291579
124,0.41751294874352585,0.39866146594074414,0.0959258092610319,0.0,0.08789977605469813,0.0,12.738853503184714
125,0.5408646164606482,0.29442519195686906,0.08530167134751504,0.0,0.0794085202349678,0.0,18.343949044585987
126,0.2897073520078211,0.0882508295236742,0.0,0.22431275868167375,0.39772905978683093,0.0,63.411181882519465
127,0.5126470832591984,0.22070585526963613,0.075734279977142,0.19091278149402355,0.0,0.0,19.532908704883226
128,0.5080259931748321,0.30264225192731725,0.10209309284300998,0.08723866205484065,0.0,0.0,24.118895966029726
129,0.08357729671481373,0.41950965278751234,0.202057375761216,0.21374163878472044,0.08111403595173736,0.0,69.63906581740977
130,0.09092841797831432,0.495840373158557,0.20848041288395222,0.20475079597917642,0.0,0.0,82.66100495399859
131,0.2895698111353848,0.08711089524489309,0.0,0.22476541996611693,0.3985538736536052,0.0,71.9037508846426
132,0.5094941751903237,0.2322821711035913,0.08916022918624283,0.16906342451984224,0.0,0.0,25.194621372965322
133,0.47107101049520667,0.35281007775740697,0.1761189117473862,0.0,0.0,0.0,4.18966737438075
134,0.22168470761105027,0.31250266385558884,0.39272997292204676,0.0,0.07308265561131412,0.0,16.022646850672327
135,0.29705705173127567,0.24237147389579852,0.3859430070370206,0.0,0.07462846733590511,0.0,1.9249823071479122
136,0.276485301440791,0.08239661890924391,0.0,0.2199275355272614,0.42119054412270385,0.0,76.9992922859165
137,0.5653235172852438,0.19826046247091347,0.1658107504777617,0.07060526976608099,0.0,0.0,41.953290870488324
138,0.36973028974786887,0.40040174563165526,0.22986796462047576,0.0,0.0,0.0,4.359518754423213
139,0.21164360999707796,0.4025153430264303,0.09287501922066868,0.10129852863707643,0.09109104855033559,0.10057645056841101,95.6829440905874
140,0.24038480507031545,0.4190266636623315,0.16174875011207296,0.09152076806089708,0.0,0.08731901309438288,101.45789101203114
141,0.10455876120721212,0.4094284402235343,0.18659558956413066,0.20504898841919952,0.0,0.09436822058592348,89.68152866242038
142,0.19951187055579056,0.3408425136489475,0.36962095764586056,0.0,0.0,0.09002465814940139,11.210191082802547
143,0.6551647897877959,0.08169038018915961,0.08661260189143336,0.0,0.08627990664164539,0.09025232148996576,11.32342533616419
144,0.5680881880046112,0.277493134908946,0.08315374321845595,0.0,0.0,0.07126493386798677,14.94692144373673
145,0.13731725974380973,0.5708618210544056,0.10710073093898878,0.0,0.08533666264631296,0.09938352561648296,32.554847841472046
146,0.505868351494165,0.30362873891071124,0.12989836278481728,0.0,0.0,0.06060454681030653,17.098372257607927
147,0.45763739138809845,0.41394344726194937,0.06616844690456163,0.0,0.0,0.062250714445390716,14.94692144373673
148,0.11012284089441772,0.4301319058361455,0.18344093699749087,0.18742939832917896,0.0,0.08887491794276692,83.62349610757254
149,0.6503990972192661,0.09890803540593152,0.07338191550418281,0.07661330018219,0.0,0.10069765168842962,25.534324133050248
150,0.6345624607699576,0.11853828483526574,0.09498576497755915,0.0,0.07638119883655282,0.07553229058066467,15.399858457183297
151,0.14164926999612998,0.5797928455802961,0.10449837361472324,0.08608844230889631,0.0,0.08797106849995458,113.8004246284501
152,0.16249466873075383,0.575870681244267,0.1038209193654809,0.08804577070242324,0.0,0.06976795995707516,107.8556263269639
153,0.1360027324230745,0.5760787538394659,0.09639392267261102,0.09824696492092226,0.0,0.09327762614392625,121.33050247699929
154,0.3876382754320898,0.3407972176833833,0.17277529371400627,0.0,0.0,0.09878921317052057,15.682944090587403
155,0.6309308234278235,0.13662087323374614,0.08543541469237108,0.07890616247378018,0.0,0.0681067261722789,37.53715498938429
156,0.6078580100544446,0.10728073566023055,0.07235034510365862,0.0,0.14134279966579474,0.07116810951587152,5.322009907997169
157,0.46626929021892155,0.20548036436124478,0.274251059388884,0.0,0.0,0.05399928603094978,4.585987261146497
158,0.32861726998345503,0.42822286143519467,0.08154793047724172,0.0,0.07381190524926409,0.08780003285484443,18.343949044585987
159,0.34061263720958507,0.5183737552721069,0.06353048088872827,0.0,0.0,0.07748312662957964,12.229299363057326
160,0.4685729616022154,0.36054520892009984,0.0,0.0,0.0,0.1708818294776847,13.13517338995046
161,0.5408159565311154,0.2718028093252027,0.10382117932728582,0.0,0.0,0.08356005481639618,16.475583864118896
162,0.10106956619077907,0.41748770523596856,0.20029274912653733,0.20040989910779067,0.0,0.0807400803389243,91.15357395612173
163,0.1318291300177241,0.5795522916729042,0.1177844702812793,0.07684392559088624,0.0,0.09399018243720617,118.895966029724
164,0.5655275912572929,0.19628203853970289,0.15776738435980855,0.0,0.0,0.08042298584319564,7.643312101910828
165,0.221317709979232,0.40700391622488735,0.08597976124365894,0.0,0.08984585151227459,0.19585276103994728,20.099079971691438
166,0.15976980216069409,0.4419800110877564,0.12960504969101153,0.12278073231345744,0.0,0.14586440474708054,97.38145789101203
167,0.2109621697167597,0.4002201405866712,0.21414414007641167,0.0,0.08217385450076159,0.09249969511939582,8.88888888888889
168,0.2628950117951479,0.4991987321272498,0.16464691491948594,0.0,0.0,0.07325934115811648,13.531493276716207
169,0.5308109599307134,0.30086944231919627,0.0,0.08576000830050318,0.0,0.08255958944958729,65.10969568294409
170,0.22478399604804378,0.1856652719505916,0.1052261854096245,0.18866282933766998,0.0,0.2956617172540701,20.38216560509554
171,0.4250004389698795,0.08199564419837216,0.2520798474162552,0.17611111464310453,0.0,0.06481295477238856,7.246992215145081
172,0.5593263594284578,0.19688469265579872,0.16260773954684574,0.0,0.0,0.0811812083688977,2.6610049539985847
173,0.6313261233454271,0.15233327338730754,0.0,0.06968846707821404,0.07709262773752161,0.06955950845152956,61.769285208775656
174,0.14490169293881866,0.5972041881923081,0.10814638896591676,0.08747024681390135,0.0,0.062277483089055286,48.35102618542109
175,0.2101589951048604,0.18974061634006914,0.10831624998957703,0.19215045507064352,0.0,0.29963368349484987,12.965322009907997
176,0.0,0.2871786345133568,0.24031058033921487,0.393044152893331,0.0,0.07946663225409732,31.64897381457891
177,0.2605721879300392,0.49371517556211575,0.1741091930397266,0.0,0.0,0.07160344346811835,8.32271762208068
178,0.5548886084257583,0.19856927535100755,0.1631952219439171,0.0,0.0,0.08334689427931703,5.8881811748053785
179,0.5336866613665922,0.27705674536449004,0.10462298378508265,0.0,0.0,0.0846336094838351,1.1889596602972399

File: data/df_316.csv
,Nucleophilic-HEA,Hydrophobic-BA,Acidic-CBEA,Cationic-ATAC,Aromatic-PEA,Amide-AAm,Glass (kPa)_max
0,0.5187030996297279,0.19930214833259108,0.09476832310244172,0.18722642893523825,0.0,0.0,22.363765038924274
1,0.42178707272479005,0.4062137461445382,0.17199918113067175,0.0,0.0,0.0,12.569002123142251
2,0.5368643097418104,0.10837528063313279,0.1840671899149181,0.17069321971013868,0.0,0.0,10.927105449398443
3,0.2163563060405009,0.1994740702224794,0.0881418434484952,0.17430278490590836,0.32172499538261606,0.0,126.82236376503893
4,0.11982103312688624,0.4100782635726174,0.1918131069994494,0.18716702427784399,0.09112057202320299,0.0,109.27105449398444
5,0.23359972043322955,0.2999268066669277,0.46647347289984264,0.0,0.0,0.0,7.19037508846426
6,0.5083477338623493,0.22245732419009484,0.10150779687566042,0.16768714507189547,0.0,0.0,39.97169143665959
7,0.4279597500148048,0.3820111115391019,0.09970859608637408,0.09032054235971926,0.0,0.0,77.5654635527247
8,0.44303394698918414,0.17691555573758633,0.38005049727322954,0.0,0.0,0.0,11.040339702760084
9,0.638621162720913,0.11451410258815117,0.08572782173699028,0.0763537893540844,0.08478312359986119,0.0,76.9992922859165
10,0.5069656195679517,0.3052583981925558,0.10062452884908858,0.08715145339040398,0.0,0.0,44.217975937721164
11,0.3078800999942429,0.2213090350308787,0.38635015696330094,0.08446070801157755,0.0,0.0,103.60934182590233
12,0.2123454146473781,0.5079801849379997,0.19680715250970285,0.08286724790491946,0.0,0.0,104.74168435951876
13,0.2306518816149881,0.49923541836127544,0.18200348810610692,0.0,0.0881092119176296,0.0,21.231422505307854
14,0.23410077528009438,0.5044048392812583,0.09694436553100166,0.16455001990764564,0.0,0.0,67.37438075017693
15,0.19063616336722153,0.4043636547955581,0.2266512161027418,0.09572775390463152,0.08262121182984702,0.0,58.881811748053785
16,0.40952353647686185,0.4153046351705805,0.17517182835255768,0.0,0.0,0.0,10.021231422505307
17,0.5536943211729035,0.27425453442042697,0.07774562228952112,0.0943055221171485,0.0,0.0,69.63906581740977
18,0.5426729399285165,0.21999155422362437,0.14905080160391457,0.08828470424394456,0.0,0.0,50.389242745930645
19,0.5705274908941438,0.2536266502916755,0.08758241174812822,0.08826344706605237,0.0,0.0,44.78414720452937
20,0.5722976613136135,0.2490081824570476,0.09012862139866443,0.0885655348306745,0.0,0.0,51.238499646142955
21,0.42835735362010097,0.30310247640275706,0.08805903089758042,0.1804811390795615,0.0,0.0,60.01415428167021
22,0.1939385653003168,0.35217163011179914,0.4538898045878841,0.0,0.0,0.0,6.510969568294409
23,0.5108891068589234,0.22671781141562042,0.17758739409884444,0.08480568762661166,0.0,0.0,60.58032554847841
24,0.508476553543306,0.23241162171545077,0.17283840647653145,0.08627341826471183,0.0,0.0,66.58174097664543
25,0.5535924602587167,0.21312607537615638,0.17154571305862507,0.061735751306501885,0.0,0.0,70.20523708421797
26,0.5116229155075326,0.2263794860021154,0.19085958768639252,0.07113801080395929,0.0,0.0,67.94055201698514
27,0.524952922968346,0.20933004917372855,0.08369119470838728,0.18202583314953832,0.0,0.0,19.532908704883226
28,0.2300126235532236,0.4999971467399693,0.1805403311111953,0.08944989859561164,0.0,0.0,69.01627742392074
29,0.5227726109319161,0.22690265202872884,0.08653985934856558,0.16378487769078956,0.0,0.0,47.388535031847134
30,0.5071156852634597,0.30342887399438934,0.09979554928519888,0.08965989145695206,0.0,0.0,38.55626326963907
31,0.3128754814998835,0.4487101338189882,0.15128892521424933,0.0,0.08712545946687908,0.0,21.45789101203114
32,0.5057071166218131,0.23479371043905878,0.0883194749973266,0.17117969794180132,0.0,0.0,39.518754423213025
33,0.4965817485747678,0.3575734349454584,0.0,0.14584481647977382,0.0,0.0,79.03750884642605
34,0.21046771513593646,0.5095246553249995,0.08843370264625793,0.1915739268928061,0.0,0.0,96.41896673743807
35,0.4188853124496205,0.40333860718702447,0.17777608036335496,0.0,0.0,0.0,16.022646850672327
36,0.507843741003072,0.3066106278269983,0.09948653793907768,0.08605909323085224,0.0,0.0,44.16135881104034
37,0.5942339690361933,0.09104206399141367,0.24980890749941392,0.06491505947297914,0.0,0.0,66.24203821656052
38,0.5236197264079707,0.22160494778735654,0.08613499080519735,0.1686403349994755,0.0,0.0,24.57183297947629
39,0.2907703431335454,0.08835411115546692,0.0,0.2228370531533274,0.39803849255766033,0.0,107.5725406935598
40,0.12457265137375594,0.6201755264247695,0.0921295619726014,0.07596144603593272,0.08716081419294035,0.0,123.99150743099787
41,0.14094187214901174,0.591213469724186,0.07622518060868366,0.09585094387023263,0.0957685336478861,0.0,146.63835810332625
42,0.4579286235543928,0.3797911322864173,0.08135668592343984,0.08092355823574997,0.0,0.0,53.61641896673744
43,0.5233049315668445,0.22171094565137311,0.08657872904738335,0.16840539373439903,0.0,0.0,41.84005661712668
44,0.4035182343333867,0.31396141710723074,0.08738461599301106,0.19513573256637146,0.0,0.0,56.617126680820945
45,0.5754787353907006,0.184678411389549,0.08524606744360373,0.15459678577614663,0.0,0.0,28.931351733899504
46,0.5044751788031535,0.2281446122057628,0.08304079363112797,0.1843394153599557,0.0,0.0,34.47983014861996
47,0.4300821605833393,0.4001397606227585,0.0,0.1697780787939022,0.0,0.0,67.94055201698514
48,0.3807630807099782,0.40530471623213665,0.2139322030578851,0.0,0.0,0.0,13.81457891012031
49,0.5298512804675678,0.2890317924994711,0.08759982955685314,0.09351709747610815,0.0,0.0,33.57395612172682
50,0.5726949622942966,0.1859485796070933,0.15143167820171521,0.08992477989689476,0.0,0.0,88.88888888888889
51,0.22675711882224517,0.4504857591581371,0.22768802819183223,0.0,0.09506909382778546,0.0,51.068648266100496
52,0.4505051665122059,0.3916595603371927,0.08691852734168357,0.07091674580891781,0.0,0.0,69.80891719745223
53,0.41679500029575783,0.39185196609339223,0.09012275152663067,0.10123028208421918,0.0,0.0,64.3170559094126
54,0.5569704150956345,0.2129951231361723,0.15068075399837474,0.07935370776981843,0.0,0.0,52.08775654635527
55,0.3437046228426227,0.4849985665669715,0.08294304548967303,0.0883537651007328,0.0,0.0,19.1932059447983
56,0.2428511021683609,0.5040798563280073,0.18679935636457445,0.0,0.06626968513905737,0.0,7.19037508846426
57,0.3742481335670098,0.1988845785427616,0.4268672878902285,0.0,0.0,0.0,9.171974522292993
58,0.5183817041192231,0.2109833677872132,0.19446589802064393,0.07616903007291961,0.0,0.0,95.6829440905874
59,0.4098362030923597,0.32764769570536023,0.17951878378109073,0.08299731742118932,0.0,0.0,90.30431705590941
60,0.5096517710549328,0.21835499019625648,0.18898413985742674,0.08300909889138396,0.0,0.0,87.19037508846426
61,0.5589341747767282,0.2817354392186882,0.08087111747857177,0.07845926852601164,0.0,0.0,41.50035385704175
62,0.4571355312045974,0.27920171933647336,0.1812631622282353,0.08239958723069381,0.0,0.0,87.75654635527248
63,0.4477508507251353,0.4006142559332463,0.15163489334161834,0.0,0.0,0.0,8.492569002123142
64,0.4966725444662729,0.07918374671032816,0.25748397147899976,0.16665973734439918,0.0,0.0,8.152866242038217
65,0.49049038632698505,0.09949844710503009,0.22859847836757155,0.18141268820041323,0.0,0.0,10.700636942675159
66,0.4444433647189736,0.39303200616969086,0.0789246062816794,0.08360002282965615,0.0,0.0,37.65038924274593
67,0.39335822265531895,0.4362951525852957,0.09189883710876065,0.07844778765062471,0.0,0.0,48.35102618542109
68,0.4417529062274012,0.18810523115467645,0.0,0.0,0.3701418626179222,0.0,3.340410474168436
69,0.47358519647598446,0.3706960444829867,0.0,0.15571875904102897,0.0,0.0,49.9929228591649
70,0.513202781935495,0.22062304100833166,0.08686027705291874,0.17931390000325462,0.0,0.0,21.06157112526539
71,0.22587184516636166,0.4958855976162014,0.20716263484570568,0.07107992237173136,0.0,0.0,72.80962491153574
72,0.20667941213278254,0.5171093498812204,0.1968444839443768,0.07936675404162025,0.0,0.0,87.53007784854918
73,0.5532939832112999,0.20109334402789553,0.17248319354111652,0.07312947921968825,0.0,0.0,104.74168435951876
74,0.22401678887303422,0.5067747226184462,0.20228778006733528,0.06692070844118418,0.0,0.0,73.60226468506723
75,0.2413982495267024,0.4912548842322395,0.1801368302525322,0.08721003598852597,0.0,0.0,88.88888888888889
76,0.2914859983924214,0.38703204911263317,0.0,0.04535806215127884,0.2761238903436666,0.0,42.1797593772116
77,0.2691347579815879,0.0,0.0,0.3599359944079682,0.3709292476104439,0.0,1.7551309271054494
78,0.16851877576964064,0.5414032568127677,0.056558356816402304,0.1504031681454657,0.08311644245572355,0.0,91.66312809624912
79,0.5241611938768385,0.2054293967489563,0.0,0.17937014761920717,0.09103926175499823,0.0,23.21302193913659
80,0.34649267432488273,0.4771066025959439,0.08483410318086682,0.09156661989830668,0.0,0.0,103.4961075725407
81,0.3543430106171633,0.3997853657501841,0.16031657770077695,0.08555504593187573,0.0,0.0,51.52158527954706
82,0.4180970139520085,0.38635598554315326,0.19554700050483825,0.0,0.0,0.0,9.4550601556971
83,0.43394697972110363,0.3236309305969088,0.15872654083993437,0.0836955488420533,0.0,0.0,81.8683651804671
84,0.5388219292009537,0.30658595106325465,0.07859144199276212,0.07600067774302961,0.0,0.0,66.4685067232838
85,0.21374070198265824,0.08354786395648549,0.0,0.4838704830025248,0.2188409510583316,0.0,1.1889596602972399
86,0.18345672863964677,0.11035370351902216,0.0,0.518383711635602,0.18780585620572912,0.0,8.096249115357395
87,0.4181424545885479,0.3637589098339749,0.21809863557747733,0.0,0.0,0.0,11.889596602972398
88,0.34848450611431053,0.19179583904762582,0.45971965483806376,0.0,0.0,0.0,3.6234961075725405
89,0.4169362380890351,0.39469599916737685,0.18836776274358796,0.0,0.0,0.0,4.7558386411889595
90,0.449147875117309,0.28302432379461984,0.1843485858418549,0.08347921524621614,0.0,0.0,22.533616418966737
91,0.4122866879712421,0.3041081777443921,0.08725510313229543,0.19635003115207023,0.0,0.0,22.929936305732483
92,0.5176079541122226,0.2007162125269858,0.09522633400181664,0.18644949935897495,0.0,0.0,11.889596602972398
93,0.358555631943661,0.3954265408546047,0.24601782720173435,0.0,0.0,0.0,5.152158527954707
94,0.24418524182146395,0.3695582317714596,0.38625652640707653,0.0,0.0,0.0,9.228591648973815
95,0.5476479302305517,0.21765412662013084,0.1762466216905773,0.058451321458740234,0.0,0.0,87.69992922859164
96,0.12872299071024548,0.6289206218140555,0.1173978677014844,0.0671955638870217,0.057762955887193025,0.0,82.4345364472753
97,0.20808733658546233,0.5495224707418892,0.17887232592251667,0.06351786675013178,0.0,0.0,85.49186128803963
98,0.40852844999245186,0.21903378203896726,0.09181042172616684,0.28062734624241414,0.0,0.0,1.4154281670205238
99,0.548229643012718,0.12178779631727611,0.16982687124531542,0.16015568942469044,0.0,0.0,3.5102618542108988
100,0.545599273454816,0.20920377557390862,0.17453595267264727,0.07066099829862814,0.0,0.0,49.37013446567587
101,0.5484979641624895,0.2870444259110734,0.07564531645912276,0.0888122934673143,0.0,0.0,27.912243453644727
102,0.0861850092371505,0.48793246216480907,0.20803928603920735,0.217843242558833,0.0,0.0,66.24203821656052
103,0.12391808779078436,0.5832265544377092,0.10850785268196853,0.12053533256941358,0.06381217252012436,0.0,97.38145789101203
104,0.11330040464902852,0.40477118914103344,0.19584913797893386,0.21088763697617752,0.0751916312548266,0.0,83.79334748761501
105,0.5103293592484149,0.1119201390128269,0.1900169751755539,0.18773352656320413,0.0,0.0,2.264685067232838
106,0.13153840151429808,0.585805341416514,0.09346979529372941,0.09231488999068535,0.09687157178477324,0.0,137.0134465675867
107,0.12131765133120861,0.5865106499216102,0.09573166757103267,0.10734914199275752,0.08909088918339114,0.0,107.5725406935598
108,0.12012142141492373,0.3980324902961269,0.192678325577721,0.19769337376653343,0.09147438894469508,0.0,77.11252653927814
109,0.2345760655408179,0.4938766423590441,0.1785339376587476,0.09301335444139049,0.0,0.0,71.3375796178344
110,0.22261017068782285,0.49919322346473005,0.19244834769944247,0.08574825814800462,0.0,0.0,76.20665251238499
111,0.24341535780384216,0.4853372979708185,0.16997098617236436,0.1012763580529751,0.0,0.0,93.81457891012032
112,0.5391860316789622,0.3096191503436502,0.07216230122930252,0.0,0.07903251674808513,0.0,7.246992215145081
113,0.37838672894125835,0.3650971598554051,0.0,0.0,0.25651611120333656,0.0,11.153573956121727
114,0.453448475007193,0.28263013170338613,0.18350882201320068,0.08041257127622027,0.0,0.0,93.41825902335457
115,0.37425081415665234,0.39972266629943853,0.07083021449377222,0.08370056337120889,0.07149574167892792,0.0,40.14154281670205
116,0.4910678828200969,0.36829612699284403,0.0,0.14063599018705916,0.0,0.0,62.27883934890304
117,0.5498863026281411,0.2874712177830317,0.07708836340657559,0.08555411618225164,0.0,0.0,21.684359518754423
118,0.5612664153634275,0.29320109823871277,0.07041301552604319,0.0,0.07511947087181638,0.0,15.060155697098372
119,0.13266298912730656,0.39537516919156435,0.20499757653731931,0.17088059166272984,0.09608367348108,0.0,87.19037508846426
120,0.22668795950622386,0.50214097356411,0.1753172477562139,0.09585381917345212,0.0,0.0,59.447983014862
121,0.5156267545493285,0.2998039317620829,0.09740822443676243,0.0871610892518262,0.0,0.0,21.910828025477706
122,0.2871380480524351,0.19207442188036408,0.0,0.29937276459677553,0.2214147654704252,0.0,43.76503892427459
123,0.44395709506135683,0.18949018686979524,0.0,0.0,0.3665527180688479,0.0,11.832979476291579
124,0.41751294874352585,0.39866146594074414,0.0959258092610319,0.0,0.08789977605469813,0.0,12.738853503184714
125,0.5408646164606482,0.29442519195686906,0.08530167134751504,0.0,0.0794085202349678,0.0,18.343949044585987
126,0.2897073520078211,0.0882508295236742,0.0,0.22431275868167375,0.39772905978683093,0.0,63.411181882519465
127,0.5126470832591984,0.22070585526963613,0.075734279977142,0.19091278149402355,0.0,0.0,19.532908704883226
128,0.5080259931748321,0.30264225192731725,0.10209309284300998,0.08723866205484065,0.0,0.0,24.118895966029726
129,0.08357729671481373,0.41950965278751234,0.202057375761216,0.21374163878472044,0.08111403595173736,0.0,69.63906581740977
130,0.09092841797831432,0.495840373158557,0.20848041288395222,0.20475079597917642,0.0,0.0,82.66100495399859
131,0.2895698111353848,0.08711089524489309,0.0,0.22476541996611693,0.3985538736536052,0.0,71.9037508846426
132,0.5094941751903237,0.2322821711035913,0.08916022918624283,0.16906342451984224,0.0,0.0,25.194621372965322
133,0.47107101049520667,0.35281007775740697,0.1761189117473862,0.0,0.0,0.0,4.18966737438075
134,0.22168470761105027,0.31250266385558884,0.39272997292204676,0.0,0.07308265561131412,0.0,16.022646850672327
135,0.29705705173127567,0.24237147389579852,0.3859430070370206,0.0,0.07462846733590511,0.0,1.9249823071479122
136,0.276485301440791,0.08239661890924391,0.0,0.2199275355272614,0.42119054412270385,0.0,76.9992922859165
137,0.5653235172852438,0.19826046247091347,0.1658107504777617,0.07060526976608099,0.0,0.0,41.953290870488324
138,0.36973028974786887,0.40040174563165526,0.22986796462047576,0.0,0.0,0.0,4.359518754423213
139,0.21164360999707796,0.4025153430264303,0.09287501922066868,0.10129852863707643,0.09109104855033559,0.10057645056841101,95.6829440905874
140,0.24038480507031545,0.4190266636623315,0.16174875011207296,0.09152076806089708,0.0,0.08731901309438288,101.45789101203114
141,0.10455876120721212,0.4094284402235343,0.18659558956413066,0.20504898841919952,0.0,0.09436822058592348,89.68152866242038
142,0.19951187055579056,0.3408425136489475,0.36962095764586056,0.0,0.0,0.09002465814940139,11.210191082802547
143,0.6551647897877959,0.08169038018915961,0.08661260189143336,0.0,0.08627990664164539,0.09025232148996576,11.32342533616419
144,0.5680881880046112,0.277493134908946,0.08315374321845595,0.0,0.0,0.07126493386798677,14.94692144373673
145,0.13731725974380973,0.5708618210544056,0.10710073093898878,0.0,0.08533666264631296,0.09938352561648296,32.554847841472046
146,0.505868351494165,0.30362873891071124,0.12989836278481728,0.0,0.0,0.06060454681030653,17.098372257607927
147,0.45763739138809845,0.41394344726194937,0.06616844690456163,0.0,0.0,0.062250714445390716,14.94692144373673
148,0.11012284089441772,0.4301319058361455,0.18344093699749087,0.18742939832917896,0.0,0.08887491794276692,83.62349610757254
149,0.6503990972192661,0.09890803540593152,0.07338191550418281,0.07661330018219,0.0,0.10069765168842962,25.534324133050248
150,0.6345624607699576,0.11853828483526574,0.09498576497755915,0.0,0.07638119883655282,0.07553229058066467,15.399858457183297
151,0.14164926999612998,0.5797928455802961,0.10449837361472324,0.08608844230889631,0.0,0.08797106849995458,113.8004246284501
152,0.16249466873075383,0.575870681244267,0.1038209193654809,0.08804577070242324,0.0,0.06976795995707516,107.8556263269639
153,0.1360027324230745,0.5760787538394659,0.09639392267261102,0.09824696492092226,0.0,0.09327762614392625,121.33050247699929
154,0.3876382754320898,0.3407972176833833,0.17277529371400627,0.0,0.0,0.09878921317052057,15.682944090587403
155,0.6309308234278235,0.13662087323374614,0.08543541469237108,0.07890616247378018,0.0,0.0681067261722789,37.53715498938429
156,0.6078580100544446,0.10728073566023055,0.07235034510365862,0.0,0.14134279966579474,0.07116810951587152,5.322009907997169
157,0.46626929021892155,0.20548036436124478,0.274251059388884,0.0,0.0,0.05399928603094978,4.585987261146497
158,0.32861726998345503,0.42822286143519467,0.08154793047724172,0.0,0.07381190524926409,0.08780003285484443,18.343949044585987
159,0.34061263720958507,0.5183737552721069,0.06353048088872827,0.0,0.0,0.07748312662957964,12.229299363057326
160,0.4685729616022154,0.36054520892009984,0.0,0.0,0.0,0.1708818294776847,13.13517338995046
161,0.5408159565311154,0.2718028093252027,0.10382117932728582,0.0,0.0,0.08356005481639618,16.475583864118896
162,0.10106956619077907,0.41748770523596856,0.20029274912653733,0.20040989910779067,0.0,0.0807400803389243,91.15357395612173
163,0.1318291300177241,0.5795522916729042,0.1177844702812793,0.07684392559088624,0.0,0.09399018243720617,118.895966029724
164,0.5655275912572929,0.19628203853970289,0.15776738435980855,0.0,0.0,0.08042298584319564,7.643312101910828
165,0.221317709979232,0.40700391622488735,0.08597976124365894,0.0,0.08984585151227459,0.19585276103994728,20.099079971691438
166,0.15976980216069409,0.4419800110877564,0.12960504969101153,0.12278073231345744,0.0,0.14586440474708054,97.38145789101203
167,0.2109621697167597,0.4002201405866712,0.21414414007641167,0.0,0.08217385450076159,0.09249969511939582,8.88888888888889
168,0.2628950117951479,0.4991987321272498,0.16464691491948594,0.0,0.0,0.07325934115811648,13.531493276716207
169,0.5308109599307134,0.30086944231919627,0.0,0.08576000830050318,0.0,0.08255958944958729,65.10969568294409
170,0.22478399604804378,0.1856652719505916,0.1052261854096245,0.18866282933766998,0.0,0.2956617172540701,20.38216560509554
171,0.4250004389698795,0.08199564419837216,0.2520798474162552,0.17611111464310453,0.0,0.06481295477238856,7.246992215145081
172,0.5593263594284578,0.19688469265579872,0.16260773954684574,0.0,0.0,0.0811812083688977,2.6610049539985847
173,0.6313261233454271,0.15233327338730754,0.0,0.06968846707821404,0.07709262773752161,0.06955950845152956,61.769285208775656
174,0.14490169293881866,0.5972041881923081,0.10814638896591676,0.08747024681390135,0.0,0.062277483089055286,48.35102618542109
175,0.2101589951048604,0.18974061634006914,0.10831624998957703,0.19215045507064352,0.0,0.29963368349484987,12.965322009907997
176,0.0,0.2871786345133568,0.24031058033921487,0.393044152893331,0.0,0.07946663225409732,31.64897381457891
177,0.2605721879300392,0.49371517556211575,0.1741091930397266,0.0,0.0,0.07160344346811835,8.32271762208068
178,0.5548886084257583,0.19856927535100755,0.1631952219439171,0.0,0.0,0.08334689427931703,5.8881811748053785
179,0.5336866613665922,0.27705674536449004,0.10462298378508265,0.0,0.0,0.0846336094838351,1.1889596602972399
180,0.06884542092530306,0.32659784674289927,0.029678038914051935,0.33709696774407394,0.22780497069414712,0.009976754979524381,115.3857041755131
181,0.0705569241329276,0.28289794171587374,0.019934387044717033,0.040593946600422585,0.38380140523527995,0.20221539527078194,182.9865534324133
182,0.019795136119078297,0.45561467165176217,0.0693951389729064,0.049429891497451035,0.16830769773315357,0.2374574640256487,149.58244869072894
183,0.07000394945633134,0.3797019603386503,0.03986354608559462,0.05035568111607122,0.13997395371555724,0.32010090928779855,87.98301486199576
184,0.09135703872266165,0.42406318890205646,0.060534257477514106,0.2320105921667729,0.14137585140767983,0.05065907132331367,123.14225053078556
185,0.09943975697769035,0.08119328219560237,0.1790867092533545,0.06978178038710518,0.14936616968528024,0.4211323015009711,37.310686482661005
186,0.227224803109542,0.09873085979990148,0.2572130615716996,0.07912182520738337,0.14841845038052473,0.18929099993094667,65.84571832979476
187,0.02050118733233578,0.319769269353473,0.04003455579891344,0.04053218574791113,0.059931601695884,0.5192312000714863,37.14083510261854
188,0.12129440786166334,0.34304732594513415,0.04073460810304279,0.040604246190731726,0.4543194118994327,0.0,93.36164189667375
189,0,0.2527142641696688,0.03983828851648235,0.11149497883067107,0.3333308161401877,0.26262165234298546,121.27388535031847
190,0,0.5052813906643826,0.0,0.07068748451055998,0.15105430447562626,0.27297682034942733,138.20240622788393
191,0,0.1394755208280519,0.45021998254641005,0.10996599804341498,0.30033849858212264,0.0,125.35031847133757
192,0,0.5862277169858116,0.0,0.08070109448767526,0.33307118852651296,0.0,272.3849964614296
193,0.22026767528275587,0.31950915131503504,0.0,0.13017463865850953,0.3300485347437033,0.0,104.45859872611464
194,0,0.6694037395676202,0.1801772670242751,0.08059419584412708,0.06982479756398181,0.0,110.85633404104742
195,0.09019319805734387,0.6394575527072175,0.0,0.07022192728620198,0.20012732194923546,0.0,205.1238499646143
196,0.12007216990540996,0.499946645104958,0.0,0.06998318899510875,0.30999799599452477,0.0,258.1740976645435
197,0,0.48425920995183225,0.0,0.09102000698981905,0.4247207830583444,0.0,197.76362349610758
198,0,0.6800526006189997,0.0,0.09985284603006436,0.2200945533509406,0.0,321.18895966029726
199,0,0.2695054826505967,0.0499425117731952,0.12008353248247922,0.3505987978332005,0.20986967526052855,95.96602972399151
200,0,0.43921356343284346,0.0,0.05996213303292419,0.13983642447619687,0.3609878790580323,72.13021939136588
201,0,0.6866802313494658,0.0,0.10116700465156638,0.21215276399897148,0.0,216.1641896673744
202,0,0.6696058409186365,0.0,0.10017596063123838,0.17015598826332723,0.06006221018679824,169.6815286624204
203,0,0.6921834555062866,0.0,0.10968910475579655,0.16839063220806516,0.029736807529850716,248.54918612880397
204,0,0.6805383235345969,0.0,0.10992958475014866,0.14978719904546114,0.05974489266979317,164.41613588110403
205,0.03981297918803201,0.15005038298283863,0.3800101218052041,0.11010533715715531,0.32002117886676795,0.0,109.32767162066526
206,0,0.6802319727129349,0.0,0.0999317619993385,0.16994452648896496,0.04989173879876124,134.80537862703468
207,0,0.6698724083478642,0.0,0.09992410157279753,0.16034664571542787,0.06985684436391423,193.97027600849256
208,0,0.729439933008693,0.0,0.11007404150995177,0.1400028008912618,0.020483224590092084,199.34890304317057
209,0.0692378865429358,0.3269641513459878,0.029726709642903068,0.3369543479492612,0.22736798017860224,0.009748924340310007,110.2901627742392
210,0.06043102568664179,0.28979046121354424,0.02962688890561993,0.05000242158040647,0.10002218431185886,0.47012701830192644,48.69072894550602
211,0.04972352737245708,0.2400799631010814,0.029760912926648043,0.08012129801856045,0.28995971170185686,0.31035458687939654,74.11181882519462
212,0.10061024173575601,0.4097312981358741,0.0496967656056116,0.04997852531172399,0.21021552666374288,0.17976764254729177,130.72894550601558
213,0.07887924971028838,0.5152114137076993,0.03967127739027571,0.03952070717234672,0.3066737384252711,0.020043613594118773,254.04104741684358
214,0.059479369946234685,0.15959700831454746,0.11013292957208375,0.1702466547149691,0.37014010177039636,0.13040393568176872,136.2208067940552
215,0.020486070904598756,0.3202515436670955,0.03969950138638956,0.040535607064567845,0.0600045549268573,0.5190227220504914,74.73460721868365
216,0.19012443032465587,0.13013187366362483,0.08983645080346277,0.16996133637818892,0.3302152284339405,0.08973068039612707,102.64685067232838
217,0.11973067162975046,0.09030057988743488,0.10973673846413708,0.07998922755566634,0.15020440509944688,0.45003837736356406,42.40622788393489
218,0.119716575156047,0.1496158631863494,0.06968073195358354,0.11989999951338076,0.23020479110423533,0.3108820390864083,63.467799009200284
219,0.0076698542810283024,0.5908194969948446,0.09188271945307903,0.09522713289899284,0.18602374527201085,0.02837705110004133,118.55626326963906
220,0.13200113246503298,0.5865731464642919,0.00728738191315575,0.07534488114498074,0.09658101745493361,0.10221244055760915,111.76220806794055
221,0.04770007044429061,0.5916451262972285,0.03582745648021076,0.07729956754504155,0.14629059011329415,0.10123718911993332,102.30714791224345
222,0.03580603356186929,0.5899208919997038,0.020893913662986967,0.11540058049161582,0.17234749165836813,0.06563108862545615,122.12314225053079
223,0.0031130972360894145,0.5209649133930009,0.20697117125103442,0.09989648142802053,0.16687887720925684,0.0021754594825963455,91.38004246284501
224,0.01528745814645494,0.5784187222625344,0.08897746101655464,0.0984151012073523,0.1808930094039388,0.03800824796316653,136.10757254069355
225,0.002746382260607573,0.4926767687012718,0.1597665411373265,0.10694259813533503,0.211762013940233,0.02610569582522884,61.59943382873319
226,0.0005236960839860138,0.4599714558299957,0.2037498977332164,0.10388369722589721,0.17864989944769813,0.05322135367920881,114.93276716206653
227,0.0019028579845820554,0.5729514090767938,0.03579944059130187,0.09798032458636836,0.14406670643449396,0.14729926132645627,127.95470629865534
228,0.2727129961052581,0.5251512121670532,0.050324860710620076,0.070913586061738,0.08089734495533045,0.0,123.42533616418967
229,0.1103522089490435,0.6299497149346583,0.04962589054630663,0.10004691836928029,0.08988259918717295,0.02014266801353781,132.88039631988676
230,0.09035686515760608,0.6898391619437658,0.059721829623666796,0.10015022979378264,0.05993191348118345,0.0,128.29440905874026
231,0.1198642120418433,0.4502153809025771,0.0699297442560839,0.08027117818202543,0.24001053482350546,0.03970894979396501,121.21726822363765
232,0,0.6970201882454375,0.010083299571405182,0.09070948756969056,0.10152379394381653,0.10066323066964568,145.84571832979475
233,0,0.3695976102710987,0.0,0.1399349291370532,0.4795553630002681,0.01091209759157822,198.21656050955414
234,0,0.19937068821830842,0.3707979399755839,0.09005216776364515,0.2803564407674301,0.05942276327502887,120.87756546355273
235,0,0.1801339715215124,0.0702086980601118,0.07013239349779174,0.2499423835321699,0.42958255338840984,71.56404812455767
236,0,0.3201491503123386,0.009693408996871882,0.15022111775922764,0.5199363229315608,0.0,171.0403397027601
237,0.08012643627304614,0.5898369082531372,0.03976721977444278,0.13021460556611913,0.150088490271766,0.009966339861488887,115.32908704883228
238,0.09056945837772513,0.5554798455143414,0.04035248524031987,0.13133097685608386,0.15185796847644026,0.030409265535089748,107.2894550601557
239,0.14918261129691582,0.2305265980696533,0.08040810554340597,0.17988833818832858,0.35999434690169185,0.0,139.7876857749469
240,0.2601666954743901,0.24978520813496735,0.3099899812379255,0.1800581151527174,0.0,0.0,92.90870488322717
241,0.0504726611021973,0.4294863343830935,0.0,0.22978090922018446,0.2800003853226403,0.010259709971881196,116.80113234253362
242,0.08979049976874494,0.5440134459076447,0.03991615583699945,0.13852357302346827,0.1283401472353059,0.0594161782278392,120.36801132342534
243,0.12951825842145334,0.10864140108359957,0.20762502728673082,0.19788827089047695,0.31676702851550625,0.0395600138022286,87.64331210191082
244,0.07971471450684928,0.4901409634787216,0.0,0.1497001443367709,0.13042011805730983,0.15002405962034493,139.95753715498938
245,0.0707870459290299,0.5254581081837406,0.0504040735510668,0.14136330700685024,0.1813954868114702,0.030591978517842608,153.82873319179052
246,0.059071364764711795,0.5443228784748599,0.009804760079407358,0.11942060997329142,0.17835439680695842,0.0890259899007709,112.27176220806794
247,0.020046971580007317,0.25027701084467574,0.0295662478169173,0.1198353405487493,0.30976504389277365,0.2705093853168772,153.5456475583864
248,0,0.6598139129682237,0.0,0.11010760323534784,0.23007848379642823,0.0,269.10120311394195
249,0,0.7799311208741685,0.0,0.10026676420724634,0.11980211491858285,0.0,247.0205237084218
250,0,0.0,0.09019987158269828,0.13068486508832255,0.6793115071894001,0.09980375613957554,105.19462137296532
251,0,0.4309329430216968,0.0,0.17970950741575445,0.389357549562547,0.0,189.83722576079265
252,0,0.7496097843652806,0.0,0.09990444682738794,0.15048576880732684,0.0,252.965322009908
253,0,0.6199656655199758,0.0,0.14991526075534467,0.23011907372468274,0.0,260.38216560509557
254,0,0.6236185243788649,0.0,0.09925911223269186,0.2771223633884463,0.0,216.05095541401275
255,0,0.670098009545836,0.0,0.12023606117082955,0.06983834577647466,0.13982758350685942,167.64331210191082
256,0.14996299355778708,0.22960385468129363,0.20996598236824385,0.11023387722483045,0.30023329216784966,0.0,90.70063694267516
257,0,0.5501050144621554,0.0,0.06018156396831008,0.3098132536408657,0.07990016792866723,221.20311394196744
258,0.3701803627954613,0.3896137273547119,0.0,0.030062217070744975,0.2101436927790818,0.0,130.89879688605802
259,0.20181492051173947,0.1819184218616567,0.20208277751936538,0.20180251893718562,0.010060494404668956,0.20232086676538388,47.8414720452937
260,0,0.0501938722332982,0.0,0.31981147125166814,0.3103333570670893,0.31966129944794835,78.47133757961784
261,0.24995476525952784,0.029923659141684218,0.0,0.25013332887103407,0.22017000963190225,0.249818237095852,99.30644019815995
262,0,0.02975272589343195,0.3501179384372687,0.35011143647983567,0.27001789918946384,0.0,89.7381457891012
263,0,0.42013150127315646,0.0,0.06993398264353465,0.12991557197333822,0.3800189441099705,69.52583156404812
264,0,0.17174129687129278,0.1112116642900712,0.32304861041807176,0.2322458105515182,0.16175261786904635,97.0417551309271
265,0,0.2621089769835839,0.2627249266170682,0.10088139072587356,0.111220656174369,0.2630640494991074,107.79900920028308
266,0,0.17171288689817044,0.0,0.32343811526525434,0.020201004379958185,0.4846479934566174,3.113941967445152
267,0.009907477744653136,0.605806079851102,0.0,0.060777477665002556,0.3235089647392457,0.0,263.722576079264
268,0,0.6361065807886185,0.0,0.13159196232562578,0.2323014568857508,0.0,239.26397735314933
269,0,0.629477516904649,0.0,0.060727362401018864,0.30979512069433035,0.0,281.6135881104034
270,0,0.610219200084122,0.0,0.050019276625789845,0.3397615232900878,0.0,253.70134465675866
271,0,0.6500774895758523,0.0,0.009903284052116578,0.3400192263720315,0.0,152.9794762915782
272,0,0.6402880697187442,0.0,0.04991790454403562,0.30979402573722414,0.0,241.13234253361642
273,0,0.3895955545517673,0.0,0.12995037241871144,0.480454073029521,0.0,197.53715498938428
274,0,0.7996691118884616,0.0,0.10025176678241,0.10007912132912954,0.0,189.10120311394198
275,0,0.6802357394406793,0.0,0.10983047191845287,0.20993378864086762,0.0,278.3297947629158
276,0,0.5603442178578459,0.0,0.139825675254311,0.2998301068878433,0.0,165.03892427459306
277,0,0.65651189340022,0.0,0.06067586529899036,0.2828122413007896,0.0,303.86411889596604
278,0,0.46987923926463593,0.0,0.0901977817902402,0.33003920200232817,0.10988377694279143,163.5102618542109
279,0,0.6703221377604839,0.0,0.09988757091972418,0.2297902913197883,0.0,216.61712668082095
280,0,0.6868704766183894,0.0,0.1109566680907599,0.2021728552908541,0.0,228.619957537155
281,0,0.633532357801899,0.0,0.11884343999261548,0.2476242022054837,0.0,206.53927813163483
282,0,0.5881002724572348,0.0,0.09387710903197888,0.3180226185107864,0.0,353.2908704883227
283,0,0.5698486315050519,0.0,0.06012094390784448,0.3700304245871038,0.0,308.9030431705591
284,0.12004796406587426,0.6293367656982021,0.0,0.07029235349628758,0.18032291673964032,0.0,173.7579617834395
285,0.03907273745472384,0.5346089048230481,0.0,0.05942050861521831,0.27780921421484706,0.08908863489216619,195.78202406227885
286,0,0.6899042454375599,0.0,0.08013419921814893,0.03017761242531342,0.19978394291897283,120.14154281670206
287,0.019871410746196794,0.589470441151411,0.05035837280150482,0.050220577493968466,0.09996258375221385,0.19011661405470479,102.19391365888181
288,0.08954504738520104,0.5701671577137912,0.03062429370020851,0.0498653878422161,0.15991220400448017,0.09988590935409802,84.13305024769993
289,0.020238536735142823,0.6092446188459986,0.03076161661059641,0.07987539447533869,0.08036285436252012,0.17951697897039842,134.12597310686482
290,0.01011255171544404,0.7193314128847218,0.020744961584032034,0.09996396975865462,0.09024891799467935,0.05959818606247083,171.15357395612173
291,0.06887181360860153,0.7223007604181749,0.030024938159594575,0.06983061215783835,0.08917849073531789,0.019793384920473236,133.55980184005662
292,0.010289737411595199,0.5995618726228988,0.029523298739557433,0.06032131289233435,0.050057051839546396,0.25024672649406826,146.46850672328378
293,0.009847701872140355,0.6528973325652931,0.02961347967694518,0.060113542928981835,0.009590328420616284,0.23793761453602416,176.02264685067232
294,0.17005614873220806,0.5899004163406562,0.010304479893391581,0.03973672982768094,0.04015561214212441,0.1498466130639411,115.04600141542817
295,0.11984733797646936,0.580155385346596,0.04047078757740332,0.16975265789731636,0.07980927902961407,0.009964552172604856,171.380042462845
296,0.1104747490792623,0.5888247985830962,0.03023633637415718,0.08008133529070774,0.18014439007144087,0.010238390601335702,141.54281670205236
297,0.08982283256502514,0.579292111529773,0.03083776524513135,0.10005188662743054,0.12008474216573424,0.07991066186690277,192.7246992215145
298,0.010972957447198872,0.585991646863022,0.07041509822760118,0.12097938198984741,0.1511248883310362,0.060516027141294546,250.87048832271762
299,0.02976827747699041,0.6188375830090551,0.031476067055885286,0.09979645003273162,0.22012162242533798,0.0,224.0339702760085
300,0.06946658277069218,0.6107117276269584,0.059802954835411905,0.0499025110321438,0.14014367622417273,0.06997254751062079,164.24628450106158
301,0.05052879400465998,0.565148691763067,0.0205524784129122,0.0604511984177732,0.24261091989772018,0.06070791750386701,173.3050247699929
302,0.13100512743817244,0.534961886171871,0.03018561369260337,0.10113012317166006,0.16218379029180882,0.04053345923388451,144.60014154281671
303,0.05004781404957459,0.54968931973543,0.02013587322310775,0.08995521273401551,0.26988930938040046,0.020282470877471488,183.43949044585986
304,0.0804710252131081,0.5441322771286901,0.04135511631794169,0.15150811610767745,0.13190329862969777,0.050630166602884503,249.2285916489738
305,0.029717581777783213,0.5492055253073844,0.030660534146412084,0.07018177549934941,0.32023458326907134,0.0,42.1797593772116
306,0,0.6192433539426908,0.0,0.17043234953189607,0.21032429652541432,0.0,219.39136588818118
307,0,0.629819080934605,0.0,0.3000342064791126,0.07014671258628262,0.0,101.79759377211606
308,0,0.4598666661957702,0.0,0.19992014642060546,0.34021318738362477,0.0,195.72540693559802
309,0,0.21006775997132376,0.0,0.45002433508783557,0.33990790494084083,0.0,131.01203113941966
310,0,0.36979769383923783,0.0,0.2502907751507629,0.3799115310099966,0.0,128.40764331210192
311,0,0.18978944460297642,0.0,0.360253550428691,0.4499570049683317,0.0,152.86624203821657
312,0,0.35127093436126383,0.0,0.3193809825462181,0.23922426542260788,0.09012381766990858,157.8485491861288
313,0,0.6199326361010132,0.0,0.030074186330798912,0.34999317756818826,0.0,177.43807501769285
314,0,0.6100651329642471,0.0,0.03997199321789556,0.34996287381786156,0.0,196.4614295824487
315,0,0.6060517709231227,0.0,0.04048352420304563,0.3534647048738314,0.0,206.70912951167728
